Repository: Niccuby/Sendust-ml-featurization-SHAP

# Sendust-ml-featurization-SHAP

# Machine Learning-Guided Design of Sendust Alloys with SHAP Interpretation
> **Note:** This repository contains the code and data for the research paper:  
> *Interpretable machine learning for functional properties prediction of Fe–Si–Al alloys via feature engineering*,
> published in *Journal of Materials Science* [https://doi.org/10.1007/s10853-026-12999-z]

## Overview

This repository implements an interpretable machine learning framework for predicting magnetic and electrical properties of Fe-Si-Al (Sendust) soft magnetic alloys. The study combines:

- **Composition-based prediction** using chemical composition as features
- **Featurization methods**: matminer.WenAlloys and CBFV.oliynyk (Composition-Based Feature Vector by Oliynyk)
- **Feature selection** via Optuna with LightGBM
- **ML algorithms**: Random Forest Regressor, Extra Trees Regressor, Gradient Boosting Regressor, XGBoost
- **Interpretability**: SHAP (SHapley Additive exPlanations) analysis with SHAP beeswarm and custom Grid-SHAP visualization
  <em>Overall workflow: from data processing and feature engineering to model interpretation and validation.</em>
  <em>This repository contains the full implementation code for the pipeline shown above.</em>

### Target Properties

- **Coercivity** (A/m) — magnetic property
- **Saturation Polarization** (T) — magnetic property  
- **Resistivity** (μΩ·cm) — electrical property

## Key Features

- ML pipeline from raw composition to property prediction  
- Two featurization strategies with manual and automated feature selection  
- Model interpretability with SHAP beeswarm and Grid-SHAP visualizations  
- External validation on independent test set  
- Reproducible workflow with pre-trained models  

---

## Project Structure

### Data (`data/`)
- `external_validation/` — Dataset for external validation
- `raw/` — Data for featurization
- `splits/` — Saved folds for cross validation
- `training/` — Processed training data with selected features

### Models (`models/`)
36 trained models organized by method and property:
- `composition/` — Baseline models (composition only)
- `wenalloys/` — Models with WenAlloys features
- `oliynyk/` — Models with Oliynyk features

Each subdirectory contains models for 3 properties × 4 algorithms (RFR, ETR, GBR, XGB)

### Notebooks (`notebooks/`)
15 Jupyter notebooks covering:
- Data preprocessing for each method
- Feature extraction and selection (Optuna)
- Model training for all property-method combinations
- SHAP interpretation and validation

<details>
<summary><strong>Notebooks (`notebooks/`)</strong></summary>

15 Jupyter notebooks covering the full ML pipeline — from raw composition data
to model training, feature engineering, feature selection, and SHAP interpretation.

---

#### Step 1 — Composition-Based Baseline Models

Training and evaluation using raw chemical composition (Fe, Si, Al fractions) as features.
Four regression algorithms (RFR, ETR, GBR, XGB) are trained and validated
with tuned hyperparameters for each target property.

| Notebook | Target Property |
|---|---|
| `01_composition_Hc.ipynb` | Coercivity (A/m) |
| `02_composition_Js.ipynb` | Saturation Polarization (T) |
| `03_composition_rho.ipynb` | Resistivity (μΩ·cm) |

---

#### Step 2 — WenAlloys Featurization + Model Training

Data preprocessing converts chemical composition (wt%) into (at%) elemental formulas,
followed by featurization using the matminer WenAlloys descriptor set,
manual feature selection, and training and validation of all four ML models.

| Notebook | Description |
|---|---|
| `04_preprocessing_wenalloys.ipynb` | Converts wt% composition into elemental formulas for WenAlloys |
| `05_wenalloys_Hc.ipynb` | Featurization, feature selection, and model training — Coercivity (A/m) |
| `06_wenalloys_Js.ipynb` | Featurization, feature selection, and model training — Saturation Polarization (T) |
| `07_wenalloys_rho.ipynb` | Featurization, feature selection, and model training — Resistivity (μΩ·cm) |

---

#### Step 3 — Oliynyk (CBFV) Feature Extraction

Data preprocessing converts chemical composition (wt%) into (at%) elemental formulas
for subsequent featurization using the CBFV Oliynyk descriptor set.
These notebooks extract raw Oliynyk features from chemical formulas 
and save them for downstream feature selection and model training.

| Notebook | Description |
|---|---|
| `08_preprocessing_oliynyk.ipynb` | Converts wt% composition into elemental formulas for Oliynyk |
| `09_oliynyk_Hc_extraction.ipynb` | Feature extraction — Coercivity (A/m) |
| `10_oliynyk_Js_extraction.ipynb` | Feature extraction — Saturation Polarization (T) |

### Results (`results/`)
- `metrics/` — Model performance metrics (Excel files)
- `shap/` — SHAP visualizations
  - `beeswarm/` — SHAP beeswarm plots
  - `grid-shap/` — Grid-SHAP visualizations
- `validation/` — External validation predictions

File: data/training/Dataset_formula.csv
formula,Log(initial permeability),Log(max permeability),Losses,Remanent induction,Coercivity,Saturation polarization,Resistivity
Fe100.0,4.941642423,7.590852124,8640.0,9000.0,230.77,2.152,10.5
Fe99.4Si0.6,4.919980926,8.258422462,4980.0,9300.0,129.71,2.133,14.7
Fe98.6Si1.4,4.86753445,8.885994315,2715.0,9400.0,71.62,2.119,23.1
Fe96.9Si3.1,4.779123493,9.058354015,2410.0,9500.0,63.66,2.081,31.9
Fe95.0Si5.0,5.298317367,8.892886141,1567.0,7500.0,42.18,2.043,42.9
Fe94.2Si5.8,5.247024072,8.973351414,1591.0,8000.0,39.79,,
Fe93.3Si6.7,5.703782475,8.881836305,1367.0,6700.0,41.38,1.951,52.9
Fe91.8Si8.2,6.214608098,8.66733585,1828.0,7000.0,51.73,1.919,63.3
Fe89.4Si10.6,6.173786104,9.441452093,1320.0,9500.0,32.63,1.837,77.0
Fe88.6Si11.4,6.214608098,9.893437217,927.0,9500.0,23.08,,
Fe87.5Si12.5,6.429719478,10.1266311,794.0,9800.0,19.89,1.789,84.1
Fe86.1Si13.9,7.003065459,9.392661929,1328.0,9100.0,32.63,1.712,90.4
Fe83.9Si16.1,6.937314081,8.76561455,1657.0,6400.0,42.97,,
Fe82.2Si17.8,6.907755279,8.621553207,1456.0,6500.0,43.77,1.545,95.0
Fe80.6Si19.4,6.802394763,8.422882512,1636.0,4500.0,38.2,,
Fe78.5Si21.5,6.507277712,8.199738961,1457.0,3300.0,46.95,1.392,93.2
Fe77.6Si22.4,6.551080335,8.092545264,1767.0,3200.0,43.77,,
Fe75.5Si24.5,6.684611728,8.101677747,1733.0,3500.0,52.52,,
Fe74.3Si25.7,6.040254711,7.575584652,2068.0,3000.0,79.58,1.288,69.1
Fe98.2Al1.8,6.173786104,9.163248764,1856.0,9300.0,47.75,,20.5
Fe97.8Si0.8Al1.4,6.476972363,9.011889433,1950.0,9100.0,47.75,,
Fe97.0Si1.8Al1.2,6.040254711,9.510444964,1510.0,9500.0,38.2,,28.0
Fe94.7Si3.7Al1.6,6.214608098,9.460320577,1255.0,9000.0,33.42,,43.3
Fe92.5Si5.5Al2.0,6.620073207,9.441452093,1195.0,8700.0,31.83,,54.9
Fe91.9Si6.3Al1.8,6.887552572,9.413281216,1137.0,8800.0,29.44,,59.2
Fe91.0Si7.0Al2.0,6.907755279,9.46498259,1092.0,8400.0,26.26,,63.6
Fe89.8Si8.9Al1.4,6.476972363,9.98506754,702.0,9000.0,21.49,,78.3
Fe88.0Si10.8Al1.2,6.684611728,10.25765937,556.0,9000.0,14.32,,84.8
Fe85.2Si13.3Al1.5,6.429719478,10.37036129,664.0,9800.0,16.71,,92.3
Fe84.0Si14.6Al1.3,6.802394763,8.354674262,1572.0,4100.0,47.75,,94.8
Fe82.7Si15.6Al1.7,6.98471632,8.687779492,1752.0,6600.0,47.75,,101.4
Fe80.5Si17.8Al1.7,6.445719819,7.98616486,1552.0,2600.0,39.79,,97.0
Fe78.8Si19.4Al1.9,6.733401892,8.299037182,1720.0,4200.0,45.36,,85.9
Fe77.8Si20.5Al1.7,6.70930434,7.926602599,1500.0,2300.0,43.77,,70.3
Fe76.0Si22.6Al1.5,6.253828812,7.620705087,1607.0,1900.0,47.75,,57.7
Fe74.1Si24.2Al1.6,5.991464547,7.770645234,1700.0,2700.0,55.7,,53.2
Fe73.1Si25.1Al1.8,5.560681631,7.426549072,3000.0,3300.0,95.49,,68.2
Fe94.4Al5.6,6.309918278,9.497021944,1304.0,9300.0,31.83,2.013,41.5
Fe92.5Si1.7Al5.8,6.684611728,9.341368634,1266.0,8400.0,28.65,,
Fe90.7Si3.6Al5.7,6.214608098,8.895629627,1506.0,7100.0,36.61,1.953,60.6
Fe89.1Si5.3Al5.7,7.003065459,9.548953173,1020.0,8700.0,26.26,,71.6
Fe88.2Si6.2Al5.6,6.802394763,9.433483923,923.0,7300.0,25.46,,78.5
Fe87.7Si7.3Al5.0,7.098375639,9.655026193,646.0,6800.0,15.92,1.787,86.3
Fe85.9Si8.7Al5.4,7.170119543,10.42376834,477.0,8700.0,11.94,,89.8
Fe84.6Si10.3Al5.2,7.244227516,10.89302875,327.0,9100.0,7.88,1.677,94.2
Fe82.6Si12.2Al5.3,6.802394763,9.546812609,721.0,6100.0,19.89,,99.1
Fe81.6Si13.4Al5.1,7.106606138,8.817297784,1445.0,6400.0,39.79,1.494,97.7
Fe79.2Si16.0Al4.8,7.106606138,8.38935982,1492.0,3800.0,40.58,,97.5
Fe78.2Si16.8Al5.0,7.207859871,8.951569643,1118.0,5300.0,28.65,1.352,91.2
Fe76.0Si18.9Al5.1,7.244227516,9.332558005,762.0,5200.0,17.51,,69.0
Fe74.3Si20.8Al4.9,6.927557906,8.917310693,693.0,3100.0,18.3,1.162,63.8
Fe72.7Si22.5Al4.8,6.429719478,8.029432841,1462.0,2400.0,25.46,,
Fe71.7Si23.5Al4.8,6.063785209,7.402451521,,,,,
Fe70.5Si25.1Al4.4,5.828945618,6.966024187,,,,,
Fe79.0Si14.8Al6.3,7.090076836,9.220290703,980.0,6100.0,23.87,,86.5
Fe77.8Si15.7Al6.4,7.495541944,9.568014816,887.0,7000.0,23.87,,84.1
Fe77.1Si16.5Al6.4,7.60090246,9.532423871,702.0,5500.0,17.51,,75.4
Fe75.4Si18.1Al6.5,7.60090246,8.895629627,96.0,500.0,5.57,,72.8
Fe90.7Al9.3,6.214608098,9.495519314,1092.0,8700.0,27.85,1.923,57.8
Fe90.4Si0.4Al9.2,6.551080335,9.66586468,1106.0,9100.0,28.65,1.918,61.1
Fe89.5Si1.1Al9.4,6.593044534,9.364776725,1193.0,8200.0,31.83,1.882,66.9
Fe87.5Si3.2Al9.3,6.620073207,9.011889433,1283.0,6600.0,35.81,1.84,75.0
Fe86.0Si5.0Al9.0,6.551080335,9.429475902,804.0,6700.0,22.28,1.739,89.8
Fe85.3Si5.7Al9.0,6.802394763,9.510444964,700.0,6100.0,17.51,,91.2
Fe84.6Si6.6Al8.8,6.802394763,10.10233841,603.0,8100.0,15.92,1.67,94.7
Fe82.8Si8.7Al8.5,7.090076836,10.66895539,328.0,8300.0,7.96,1.542,102.8
Fe81.3Si9.9Al8.8,7.495541944,10.50506754,335.0,8500.0,7.96,,100.7
Fe79.7Si11.6Al8.7,6.907755279,9.689675329,620.0,6700.0,15.92,1.435,97.7
Fe77.8Si13.4Al8.8,6.907755279,9.546812609,825.0,7400.0,19.89,1.317,91.4
Fe75.8Si15.7Al8.5,8.517193191,11.31447453,188.0,7100.0,4.3,,66.5
Fe74.8Si16.7Al8.5,8.517193191,11.2835123,212.0,8000.0,4.06,1.175,76.3
Fe74.2Si17.3Al8.5,8.160518247,11.15338929,262.0,8600.0,5.57,,
Fe73.8Si18.3Al7.9,7.937374696,9.350102314,403.0,3000.0,12.73,1.072,82.9
Fe72.3Si19.2Al8.5,7.377758908,9.76995616,496.0,5700.0,13.53,,
Fe71.4Si20.6Al8.0,6.345636361,7.339537695,,,,0.828,112.8
Fe68.3Si23.7Al8.0,5.676753802,6.263398263,,,,,
Fe74.9Si14.9Al10.1,8.779557456,9.928180165,522.0,3900.0,15.92,,74.7
Fe74.6Si15.3Al10.1,9.546812609,11.27212698,113.0,4400.0,3.98,,
Fe73.7Si16.2Al10.1,10.25414442,11.35392973,87.0,4900.0,3.02,,83.5
Fe73.7Si16.6Al9.7,10.46595641,11.67419361,28.0,3350.0,1.75,1.1,81.2
Fe72.8Si17.2Al10.0,9.568014816,11.38736224,106.0,4500.0,3.34,,95.8
Fe72.2Si17.8Al10.0,9.680344001,9.878169745,16.0,300.0,1.19,,
Fe72.1Si18.3Al9.6,8.556413905,10.15034763,108.0,3800.0,7.24,,
Fe70.8Si19.7Al9.5,7.170119543,8.431635303,293.0,1950.0,19.89,,98.5
Fe74.5Si14.5Al11.0,8.699514748,10.02127059,331.0,4600.0,8.75,,76.5
Fe73.1Si15.8Al11.1,9.104979856,10.71441777,151.0,4300.0,5.57,,
Fe73.0Si16.1Al10.9,9.546812609,11.22524339,87.0,4200.0,3.34,0.882,
Fe72.4Si16.6Al11.0,10.21464198,11.99535161,29.0,4350.0,1.59,,
Fe71.6Si17.5Al10.8,8.809862805,9.952277717,92.0,3500.0,7.16,,110.4
Fe70.9Si18.2Al10.9,7.972466016,8.242756346,16.0,130.0,2.39,,
Fe87.2Al12.8,5.991464547,8.411832676,2072.0,5820.0,53.32,1.887,
Fe86.6Si0.9Al12.5,6.309918278,8.23483028,2085.0,5400.0,51.73,,
Fe84.7Si3.1Al12.2,6.646390515,8.71604405,1350.0,5300.0,35.81,1.655,97.4
Fe81.7Si6.7Al11.6,7.696212639,9.937888979,423.0,5900.0,11.94,1.437,
Fe78.5Si9.7Al11.8,7.919356191,10.59663473,295.0,6800.0,7.16,1.368,
Fe76.3Si11.7Al12.0,8.29404964,9.350102314,576.0,4300.0,18.3,1.285,
Fe75.5Si12.9Al11.6,8.29404964,9.425451752,532.0,4500.0,17.51,1.225,75.1
Fe72.1Si16.6Al11.4,9.918376165,11.42190607,36.0,3150.0,2.79,0.902,106.5
Fe68.6Si20.4Al11.0,6.234410726,7.326465614,856.0,1750.0,55.7,,
Fe67.6Si21.3Al11.1,5.438079309,6.131226489,,,,,
Fe66.5Si22.3Al11.2,4.382026635,5.736572297,,,,,
Fe72.3Si15.0Al12.6,9.047821442,10.7254676,70.0,3750.0,3.82,,
Fe71.6Si15.8Al12.6,9.480367509,11.31325427,38.0,4100.0,3.1,,
Fe71.2Si16.6Al12.2,8.961879013,9.701983176,74.0,1750.0,5.41,,
Fe70.1Si17.4Al12.5,7.467371067,7.60090246,100.0,240.0,7.96,,
Fe85.8Al14.2,6.086774727,8.888756748,1472.0,7100.0,35.01,1.838,75.8
Fe84.6Si1.3Al14.1,5.598421959,8.340456013,1422.0,4100.0,38.99,,97.8
Fe82.0Si4.3Al13.7,5.298317367,9.076808979,947.0,5700.0,23.87,,98.2
Fe80.5Si5.9Al13.6,7.244227516,10.06900199,317.0,5000.0,9.55,1.47,103.1
Fe78.4Si8.0Al13.6,7.377758908,9.319194777,877.0,5200.0,16.71,,104.6
Fe76.8Si9.3Al13.9,7.34601021,9.350102314,740.0,5340.0,18.3,1.23,85.1
Fe74.1Si12.4Al13.5,7.824046011,9.332558005,492.0,3300.0,13.53,1.058,85.1
Fe72.4Si14.0Al13.5,8.517193191,9.975808214,91.0,2650.0,5.33,,103.6
Fe72.0Si14.7Al13.3,8.699514748,10.32548196,46.0,2040.0,2.79,,106.5
Fe71.1Si16.1Al12.7,8.699514748,9.532423871,127.0,2420.0,7.96,0.811,122.3
Fe70.0Si16.9Al13.2,7.863266724,8.630521877,282.0,2050.0,18.3,,135.1
Fe68.8Si18.3Al12.9,7.064759028,7.955074273,508.0,1950.0,37.4,0.585,143.0
Fe83.7Al16.3,5.560681631,7.565275282,1582.0,1800.0,53.32,1.613,99.8
Fe81.7Si1.6Al16.7,6.633318433,9.047821442,1100.0,5500.0,34.22,1.521,98.2
Fe80.7Si2.9Al16.4,7.003065459,9.510444964,765.0,6100.0,17.51,,95.0
Fe79.1Si4.6Al16.3,7.170119543,8.354674262,1044.0,2700.0,30.24,1.085,90.0
Fe77.5Si6.3Al16.1,6.802394763,9.088172738,870.0,4100.0,19.89,,89.0
Fe76.1Si7.9Al16.0,7.45007957,8.603370888,383.0,2900.0,19.89,1.074,95.4
Fe75.5Si8.7Al15.8,7.244227516,8.026170195,248.0,880.0,15.92,,
Fe73.3Si10.8Al15.9,7.560080465,8.999619341,223.0,2600.0,11.14,,
Fe71.3Si12.6Al16.1,7.863266724,9.417354541,171.0,2930.0,9.55,0.81,116.9
Fe70.9Si13.4Al15.7,7.882314919,9.449357272,233.0,3450.0,11.94,,128.1
Fe69.5Si15.1Al15.4,7.696212639,8.527143522,402.0,2450.0,24.67,0.557,144.8
Fe67.9Si16.5Al15.6,6.476972363,7.390181428,,,,0.414,163.9
Fe67.5Si17.8Al14.7,5.438079309,6.579251212,,,,0.336,178.5
Fe66.0Si18.9Al15.1,3.135494216,3.401197382,,,,,
Fe78.6Al21.4,6.396929655,7.783224016,,,,1.577,99.2
Fe77.9Si1.1Al21.1,6.802394763,9.674074388,,,,1.441,
Fe76.8Si2.6Al20.6,7.003065459,9.273315171,,,,1.32,89.8
Fe74.9Si4.2Al20.9,6.579251212,8.289037098,,,,,
Fe73.4Si5.5Al21.1,7.047517221,9.024010794,,,,1.084,98.4
Fe72.4Si7.0Al20.6,7.003065459,8.648221454,,,,,
Fe70.9Si8.5Al20.6,7.170119543,8.832003931,,,,0.732,130.6
Fe70.2Si9.8Al20.0,7.377758908,8.342839804,,,,,
Fe69.1Si11.1Al19.9,7.029972912,7.855544678,,,,0.404,156.2
Fe75.9Al24.1,5.940171253,9.409191231,,,,1.383,
Fe74.8Si1.4Al23.8,5.991464547,9.195226734,,,,,91.3
Fe73.3Si2.7Al23.9,6.461468176,9.190137665,,,,1.235,94.4
Fe72.6Si4.1Al23.3,6.633318433,8.867850063,,,,,
Fe71.3Si5.6Al23.1,6.70930434,8.648221454,,,,0.737,128.5
Fe69.5Si6.7Al23.8,7.114769448,8.594154233,,,,,
Fe68.0Si8.3Al23.7,6.173786104,6.966024187,,,,0.272,160.2
